Repository: ARIM-ACADEMY-2026/Advanced_Tutorial_8_RamanSPy

# Advanced_Tutorial_8_RamanSPy

ARIM-ACADEMY-2026 応用編：RamanSPyを使ったラマン分光ケモメトリクス

Pythonの基礎的な文法を理解している方を対象に、オープンソースのラマン分光解析ライブラリ **RamanSPy** と scikit-learn を使って、ラマンスペクトルの**前処理 → 教師なし学習（多変量解析）→ 教師あり学習（機械学習）**という一連のケモメトリクスの流れを、有機エレクトロニクス材料の実測ラマンデータ（ARIM「OS-127 有機色素ラマン分光データセット」）を通じて学ぶ教材です。

> **重要：** 本シリーズは大阪大学がARIM事業で公開した**実測データ**を用います。RamanSPy-3 の「材料同定」の評価は、参照スペクトルから**データ拡張で生成した模擬測定**をテストに用いており、独立に再測定した実データではありません（実運用の精度はこれより低くなります）。詳細は各ノートブック冒頭の説明・「考察」節を参照してください。また RamanSPy が内部で使う `np.trapz` は NumPy 2.0 で `np.trapezoid` に改称・削除されているため、各ノートブック冒頭に互換シムを入れてあります。

---

## 目次

| No. | ノートブック | Colabで開く | データセット | 内容 |
| --- | --- | --- | --- | --- |
| 1 | [`RamanSPy-1.ipynb`](./RamanSPy-1.ipynb) | [![Open In Colab](https://colab.research.google.com/assets/colab-badge.svg)](https://colab.research.google.com/github/ARIM-ACADEMY-2026/Advanced_Tutorial_8_RamanSPy/blob/main/RamanSPy-1.ipynb) | OS-127（実データ、代表1本：CuPc） | 前処理入門：スペクトル読込・可視化（`spectra`/`peaks`/`mean_spectra`/`peak_dist`）、クロッピング・背景差引・宇宙線除去・ノイズ除去4手法・ベースライン補正15手法・規格化4手法・確立プロトコル・パイプライン化。平滑化／ベースラインの手法選択指針と定量比較つき |
| 2 | [`RamanSPy-2.ipynb`](./RamanSPy-2.ipynb) | [![Open In Colab](https://colab.research.google.com/assets/colab-badge.svg)](https://colab.research.google.com/github/ARIM-ACADEMY-2026/Advanced_Tutorial_8_RamanSPy/blob/main/RamanSPy-2.ipynb) | OS-127（実データ、45本→共通グリッド42本） | 教師なしケモメトリクス：一括前処理・共通波数グリッドへのリサンプリング・階層クラスタリング（HCA）・主成分分析（PCA、スコア／ローディング）・k-means。クラスタが「デバイス機能」でなく「分子構造」を映すことを確認 |
| 3 | [`RamanSPy-3.ipynb`](./RamanSPy-3.ipynb) | [![Open In Colab](https://colab.research.google.com/assets/colab-badge.svg)](https://colab.research.google.com/github/ARIM-ACADEMY-2026/Advanced_Tutorial_8_RamanSPy/blob/main/RamanSPy-3.ipynb) | OS-127（実データ、42本＋データ拡張） | 教師ありケモメトリクス：データ拡張、リーケージ防止（訓練のみ標準化・層化交差検証）、材料同定（スペクトルライブラリ照合）と機能カテゴリ分類、複数分類器（kNN・SVM・RF・LDA・PLS-DA）の比較 |

ノートブックは1→2→3の順に読み進めることを想定しています。1（前処理）で整えたスペクトルを、2（教師なし）で類似構造の探索に、3（教師あり）で予測モデルの構築に用いる、という流れです。2と3は共通の前処理・共通波数グリッドを踏襲しています。

補足資料として、平滑化4手法の数理・特徴・引数・選び方を詳説した [`RamanSPy-1_denoising_guide.md`](./RamanSPy-1_denoising_guide.md) を同梱しています。

---

## 対象読者・前提知識

- Python基礎文法（変数、リスト、for文、関数の呼び出し）を理解している方
- RamanSPy・scikit-learn・多変量解析（PCA・クラスタリング）に初めて触れる方
- ラマン分光の基礎（横軸＝ラマンシフト cm⁻¹、縦軸＝散乱強度）を知っていること。統計学・機械学習の予備知識は前提とせず、各ノートブック内で都度説明します

## 動作環境

- Python 3.10以降
- `ramanspy`（ラマン分光の読込・前処理・可視化）
- `numpy` 1.26以降 / `pandas` 2.x / `scipy` 1.10以降 / `matplotlib` 3.8以降 / `seaborn` 0.12以降
- `scikit-learn` 1.2以降（`Pipeline`・`StandardScaler`・`train_test_split`・`StratifiedKFold`・各種分類器・`PCA`・`KMeans`などを使用）
- `adjustText`（ノートブック2でラベルの重なり回避に使用。ノートブック内で自動インストールされます）

> **NumPy 2.0 との互換性：** RamanSPy の `normalise.AUC` や前処理プロトコル `georgiev2023_P1` は内部で `np.trapz` を呼びますが、NumPy 2.0 でこの関数は `np.trapezoid` に改称・削除されました。各ノートブックの冒頭セルで `np.trapz` を復元する互換シムを入れているため、NumPy 2.x 環境でもそのまま動作します（RamanSPy 本体が更新されれば不要になります）。

いずれもGoogle Colabの標準環境（2026年時点）に `ramanspy` を追加すれば満たされます。

## 使い方（Google Colab）

各ノートブックの冒頭にある「教材への接続」セルを実行すると、`ramanspy` をインストールし、このリポジトリを自動的にクローンして `data/spectra/` 内のスペクトルと `data/OS-127_labels.csv` を読み込む準備が整います。

```python
!pip install ramanspy
!git clone https://github.com/ARIM-ACADEMY-2026/Advanced_Tutorial_8_RamanSPy.git
%cd Advanced_Tutorial_8_RamanSPy
```

ローカル環境で実行する場合は、`!git clone` のセルは不要です。リポジトリを手元にクローンし、ノートブックと同じ階層に `data/` フォルダがあることを確認してから実行してください。

```bash
git clone https://github.com/ARIM-ACADEMY-2026/Advanced_Tutorial_8_RamanSPy.git
cd Advanced_Tutorial_8_RamanSPy
pip install ramanspy scikit-learn scipy pandas numpy seaborn matplotlib adjustText
jupyter lab
```

---

## データセットと出典

### OS-127 有機色素ラマン分光データセット（ノートブック1・2・3）

**ARIM（マテリアル先端リサーチインフラ）事業**で大阪大学が公開した、有機エレクトロニクス材料のラマン分光参照スペクトル集です。有機薄膜太陽電池（OPV）・有機EL（OLED）・有機電界効果トランジスタ（OFET）などで重要な**45本のスペクトル（41種の材料）**を、レーザーラマン顕微鏡で測定しています。各材料には、デバイス上の役割に基づく5つの機能カテゴリ（ドナー高分子・非フラーレンアクセプター・正孔輸送／注入材料・電子輸送／中間層材料・色素／低分子半導体）を付与してあります（`data/OS-127_labels.csv`）。

- 提供機関：大阪大学（ARIM事業、課題番号 JPMXP1226OS9001）
- 装置：Nanophoton RAMANtouch VIS-NIR-OUN（レーザーラマン顕微鏡、励起波長 532 / 785 nm）
- データセットID：35e40a9c-52c7-493b-9879-4dfb515e7a56
- 収録材料の例：PM6, Y6, PEDOT:PSS, Spiro-OMeTAD, C8-BTBT, Rubrene, CuPc, ITIC, IEICO-4F ほか

各スペクトルは `data/spectra/` に `Wavenumber, Intensity` の2列CSVとして収録されています。**励起波長・回折格子が材料ごとに異なるため波数軸が不揃い**であり、多変量解析（ノートブック2・3）では共通波数グリッド（900–1600 cm⁻¹）へ内挿して揃えています（この範囲を測定していない3本は解析から除外）。

> **教材としての見どころ：** 元素分析ならぬ「振動指紋」であるラマンスペクトルを教師なし学習で分類すると（ノートブック2）、材料の**デバイス機能**ではなく**分子構造（骨格の化学）**に沿ってグループ化されます。ペリレンジイミド系・カルバゾールSAM系・フタロシアニン系などが構造ごとに集まる一方、同じ「アクセプター」でも構造が違えば別クラスタに分かれます。ノートブック3では、この構造由来の情報を使って「未知スペクトルの材料同定」（ライブラリ照合）が高精度で行える一方、「機能カテゴリの分類」は本質的に難しいことを、リーケージを避けた手順で確認します。

### RamanSPy ライブラリ

本シリーズが用いる RamanSPy は、インペリアル・カレッジ・ロンドンの M. Barahona 教授らによるオープンソースライブラリです。

> Georgiev, D.; Pedersen, S. V.; Xie, R.; Fernández-Galiana, Á.; Stevens, M. M.; Barahona, M. "RamanSPy: An open-source Python package for integrative Raman spectroscopy data analysis." *Analytical Chemistry* **2024**, *96*(21), 8492–8500. https://doi.org/10.1021/acs.analchem.4c00383

---

File: data/OS-127_labels.csv
file,material,family,family_ja,excitation_nm,grating_gr_per_mm,power_mW,exposure_s,averaging
2PACz_npg2_1.csv,2PACz,hole_transport,正孔輸送・注入材料,532.0,300.0,1.04,30.0,1.0
Acid Red 94_3_785_F_npg2_1.csv,Acid Red 94,molecular_dye,色素・低分子半導体,785.0,300.0,1.03,30.0,1.0
Alq3_3_F_npg2_1.csv,Alq3,electron_transport,電子輸送・中間層材料,532.0,300.0,0.52,30.0,1.0
BCP_S785_npg2_1.csv,BCP,electron_transport,電子輸送・中間層材料,785.0,300.0,2.23,5.0,1.0
Br-2PACz_npg2_1.csv,Br-2PACz,hole_transport,正孔輸送・注入材料,532.0,300.0,0.2,60.0,1.0
C8-BTBT_S785_npg2_1.csv,C8-BTBT,molecular_dye,色素・低分子半導体,785.0,300.0,2.02,5.0,1.0
ClMnTPP_3_F_npg2_1.csv,ClMnTPP,molecular_dye,色素・低分子半導体,532.0,300.0,2.0,60.0,1.0
CuPc_3_F_npg2_1.csv,CuPc,molecular_dye,色素・低分子半導体,532.0,300.0,1.02,30.0,1.0
CuSCN_S532_npg2_1.csv,CuSCN,hole_transport,正孔輸送・注入材料,532.0,300.0,0.99,1.0,5.0
D18_S785_npg2_1.csv,D18,donor_polymer,ドナー高分子,785.0,300.0,0.61,1.0,1.0
DPP-DTT_S532_1200_npg2_1.csv,DPP-DTT,donor_polymer,ドナー高分子,532.0,1200.0,1.05,0.5,10.0
F16CuPc_3_F_npg2_1.csv,F16CuPc,molecular_dye,色素・低分子半導体,532.0,300.0,5.08,30.0,1.0
H2Pc_Phthalocyanine_3_F_npg2_1.csv,H2Pc,molecular_dye,色素・低分子半導体,532.0,300.0,1.04,10.0,1.0
HATCN_S785_npg2_1.csv,HATCN,electron_transport,電子輸送・中間層材料,785.0,300.0,1.9,10.0,1.0
IEICO-4F_12_S532_npg2_1.csv,IEICO-4F,acceptor,アクセプター,532.0,1200.0,0.62,20.0,1.0
IEICO-4F_3_S532_npg2_1.csv,IEICO-4F,acceptor,アクセプター,532.0,300.0,1.03,1.0,1.0
ITIC_S532_npg2_1.csv,ITIC,acceptor,アクセプター,532.0,1200.0,3.97,5.0,5.0
MeO-2PACz_npg2_1.csv,MeO-2PACz,hole_transport,正孔輸送・注入材料,532.0,300.0,0.2,60.0,1.0
MethyleneBlue_3_F_npg2_1.csv,MethyleneBlue,molecular_dye,色素・低分子半導体,532.0,300.0,2.06,30.0,1.0
O-IDTBR_12_S532_npg2_1.csv,O-IDTBR,acceptor,アクセプター,532.0,1200.0,0.1,2.0,10.0
O-IDTBR_6_S532_npg2_1.csv,O-IDTBR,acceptor,アクセプター,532.0,600.0,0.1,1.0,10.0
PBDB-T_S785_npg2_1.csv,PBDB-T,donor_polymer,ドナー高分子,785.0,300.0,1.68,1.0,1.0
PBDTTPD_S785_npg2_1.csv,PBDTTPD,donor_polymer,ドナー高分子,785.0,300.0,0.53,0.5,5.0
PBDTTT-CF_S532_1200_npg2_1.csv,PBDTTT-CF,donor_polymer,ドナー高分子,532.0,1200.0,1.97,1.0,1.0
PCDTBT_F785_npg2_1.csv,PCDTBT,donor_polymer,ドナー高分子,785.0,300.0,1.8,1.0,10.0
PDINN_3_F_npg2_1.csv,PDINN,acceptor,アクセプター,532.0,300.0,2.0,10.0,1.0
PDINO_785_npg2_1.csv,PDINO,acceptor,アクセプター,785.0,300.0,0.18,120.0,1.0
PDINO_npg2_1.csv,PDINO,acceptor,アクセプター,532.0,1200.0,0.12,120.0,1.0
PDIN_npg2_1.csv,PDIN,acceptor,アクセプター,532.0,300.0,0.42,30.0,1.0
PEDOT_PSS_F532_npg2_1.csv,PEDOT_PSS,hole_transport,正孔輸送・注入材料,532.0,300.0,10.39,1.0,1.0
PFN-Br_S785_npg2_1.csv,PFN-Br,electron_transport,電子輸送・中間層材料,785.0,300.0,1.12,5.0,1.0
PM6(PBDB-T-2F)_S785_npg2_1.csv,PM6,donor_polymer,ドナー高分子,785.0,300.0,0.2,1.0,1.0
PTAA_S532_npg2_1.csv,PTAA,hole_transport,正孔輸送・注入材料,532.0,300.0,1.04,1.0,1.0
PTB7_S532_npg2_1.csv,PTB7,donor_polymer,ドナー高分子,532.0,1200.0,2.02,5.0,1.0
PTQ10_S785_npg2_1.csv,PTQ10,donor_polymer,ドナー高分子,785.0,300.0,0.1,1.0,1.0
PVK_S785_npg2_1.csv,PVK,electron_transport,電子輸送・中間層材料,785.0,600.0,4.02,5.0,5.0
Phen-NaDPO_L785_npg2_1.csv,Phen-NaDPO,electron_transport,電子輸送・中間層材料,785.0,300.0,10.32,1.0,10.0
Rubrene_S785_npg2_1.csv,Rubrene,molecular_dye,色素・低分子半導体,785.0,300.0,1.97,5.0,1.0
Si-PCPDTBT_S532_1200_npg2_1.csv,Si-PCPDTBT,donor_polymer,ドナー高分子,532.0,1200.0,0.06,5.0,1.0
Spiro-MeOTAD_S532_npg2_1.csv,Spiro-MeOTAD,hole_transport,正孔輸送・注入材料,532.0,300.0,0.99,1.0,1.0
Spiro-MeOTAD_S785_npg2_1.csv,Spiro-MeOTAD,hole_transport,正孔輸送・注入材料,785.0,300.0,5.04,1.0,10.0
TPFP_12_F_npg2_1.csv,TPFP,molecular_dye,色素・低分子半導体,532.0,1200.0,1.06,60.0,1.0
TPP_12_F_npg2_1.csv,TPP,molecular_dye,色素・低分子半導体,532.0,1200.0,1.01,60.0,1.0
TQ1_S532_1200_npg2_1.csv,TQ1,donor_polymer,ドナー高分子,532.0,1200.0,1.0,1.0,10.0
Y6_3_F_npg2_1.csv,Y6,acceptor,アクセプター,532.0,300.0,1.98,30.0,1.0
